Repository: JackYansongLi/jackyansongli.github.io

# Jack's Website

This repository contains the source code for my personal website, built with [TeXmacs/Mogan](https://mogan.app/) and incorporating the [notes plugin](https://github.com/texmacs/notes).

## About Me

I am a Ph.D. candidate in the Electrical and Computer Engineering Department at the University of Illinois Chicago, advised by Prof. [Shuo Han](https://hanshuo.people.uic.edu/site/). I hold a bachelor's degree from the Department of Mathematics at the Southern University of Science and Technology.

My research primarily focuses on reinforcement learning (RL) and game theory. Currently, I am working on projects that combine model-based RL with model-free RL. I have also conducted research on optimization techniques for Stackelberg games.

## Features

- [**Built with TeXmacs/Mogan**](https://mogan.app/): The website is constructed using TeXmacs/Mogan, a scientific editing platform.
- [**Notes Plugin**](https://github.com/texmacs/notes): A custom notes plugin is integrated to enhance the website's functionality.

## Research Areas

- Reinforcement Learning (RL)
- Game Theory
- Model-Based RL and Model-Free RL
- Stackelberg Games

File: docs/content/docs/zh/flow-analysis/ch02-stress-strain.md
---
title: 第 2 章：流体力学中的应力与应变
description: 《注塑模具流动分析》中文译文。
prev: false
next: false
head:
  - tag: script
    attrs:
      type: module
      src: /scripts/moldflow-reading-gate.js
---

<div data-moldflow-protected-content>

本章定义若干必要的术语，特别是引入流体中应力的概念。我们还将定义流体的应变速率张量，并介绍广义牛顿流体。这些概念将在后续章节讨论材料性能以及注塑成型仿真的控制方程时用到。

## 2.1 流体中的应力

注塑成型中熔体的流动，涉及材料在注塑机与模具所施加力作用下的变形。任何确定流动的尝试，都需要描述这些力如何传递到熔体并在其内部传递。应力的概念使我们能够考察这些力的影响。

在下一节中，我们给出一个适合本书目的的应力定义。我们的处理方式遵循 Tanner [356]，读者可参阅该著作以获取更多细节。应力可以通过应力存在的柯西定理（Cauchy 定理）更严格地定义 [136]，这源于动量守恒，包括线动量和角动量。Denn [78] 也从这一角度定义应力，鼓励有兴趣的读者探究这些文献。

### 2.1.1 应力张量

应力是外力作用于材料体时所传递力的度量。材料体可以是任何材料的一团物质，无论液体还是固体。为了定量地定义应力，考虑一个材料体 $V$，其中包含材料内部的一个封闭曲面 $S$，如图 2.1 所示。可以预期，$S$ 外部的材料与内部的材料会通过曲面 $S$ 相互施加一个分布力。我们要考察 $S$ 内部材料与外部材料之间的相互作用。

<img src="/images/flow-analysis/fig-2-1.png" alt="图 2.1：应力向量的定义" loading="lazy" decoding="async" />

*图 2.1：应力向量的定义*

相互作用有两类基本形式：体力与表面力（或接触力）。单位面积上的表面力称为表面牵引力（surface traction）。

体力作用于物体内部的质量单元，其单位为每单位体积的力或每单位质量的力。常见的例子是重力。表面牵引力直接作用于曲面 $S$，单位为每单位面积的力。一个例子是气球内部气体对气球皮所施加的力。这通常称为压力，方向垂直于气球皮。然而，表面牵引力并非总是垂直于表面。例如，摩擦力就是沿表面切向作用的表面牵引力。

为进一步定义应力，我们再次参照图 2.1。考虑曲面 $S$ 上的一个微小面积 $\delta A$。在 $\delta A$ 上某点定义法向量 $\mathbf{n}$，使其指向 $S$ 的外部。将法向量所指的一侧称为正侧。考虑位于正侧的那部分材料，它对位于 $S$ 负侧的另一部分材料施加力 $\delta\mathbf{F}$。力 $\delta\mathbf{F}$ 取决于法向量 $\mathbf{n}$ 的方向、面积 $\delta A$ 的大小及其位置。如果假设当 $\delta A$ 趋于零时，比值 $\delta\mathbf{F}/\delta A$ 趋于一个确定的极限，且作用于 $\delta A$ 上的力对 $\delta A$ 内任意点的力矩趋于零，则可以写成：

$$
\mathbf{t} = \lim_{\delta A \to 0} \frac{\delta\mathbf{F}}{\delta A}. \tag{2.1}
$$

向量 $\mathbf{t}$ 称为应力向量（或牵引向量），描述作用于物体内某面上一点处的单位面积力。表面力 $\mathbf{t}\,\delta A$ 可以分解为分量。例如，假设在定义应力向量的点处，表面的法线指向 $z$ 方向。那么表面力可以分别沿 $x$、$y$、$z$ 方向分解为分量。于是可以求得这些方向上单位面积力的分量。这些单位面积分量在 $x$、$y$、$z$ 方向上分别记为 $\sigma_{zx}$、$\sigma_{zy}$ 和 $\sigma_{zz}$。$x$ 和 $y$ 方向的分量与 $x$-$y$ 平面相切（$\sigma_{zx}$ 和 $\sigma_{zy}$），称为剪应力；而 $z$ 分量 $\sigma_{zz}$ 称为法向应力，如图 2.2 所示。

<img src="/images/flow-analysis/fig-2-2.png" alt="图 2.2：应力向量的分解" loading="lazy" decoding="async" />

*图 2.2：应力向量的分解*

注意，在我们引入的记号中，第一个下标表示定义应力向量处面积法线的方向，第二个下标表示分解方向。还要注意，我们假定拉应力为正，因此压力为负。这并没有统一的标准约定，提醒读者其他教材可能采用不同的定义。

可以证明 [330]，如果在过一点处的三个正交平面上定义了应力，就可以求得过该点任意平面上的应力。图 2.3 显示了作用于物体内一点 $O$ 处的应力。为清晰起见，本应通过 $O$ 点的平面被移开了。因此，应力的定义需要对三个平面中的每一个定义一个法向应力和两个剪应力。也就是说，定义物体内一点处的应力需要九个应力。这九个应力构成一个二阶张量的分量，称为应力张量，记为 $\boldsymbol{\sigma}$。方便起见，将下标 $x$、$y$、$z$ 用 1、2、3 代替，例如 $\sigma_{xy}$ 写成 $\sigma_{12}$。每个分量可用符号 $\sigma_{ij}$ 标识，其中 $i \in \{1,2,3\}$，$j \in \{1,2,3\}$。应力张量也可以写成其分量的矩阵形式：

<img src="/images/flow-analysis/fig-2-3.png" alt="图 2.3：应力分量" loading="lazy" decoding="async" />

*图 2.3：应力分量*

$$
\boldsymbol{\sigma} = \begin{pmatrix} \sigma_{11} & \sigma_{12} & \sigma_{13} \\ \sigma_{21} & \sigma_{22} & \sigma_{23} \\ \sigma_{31} & \sigma_{32} & \sigma_{33} \end{pmatrix}. \tag{2.2}
$$

在图 2.3 中各面上不存在力偶的情况下，应力张量是对称的，即 $\sigma_{ij} = \sigma_{ji}$。并没有先验的理由要求力偶必须为零，因此应力张量的对称性只是一种本构假设。

一点处应力张量 $\boldsymbol{\sigma}$ 与该点处外法线为 $\mathbf{n}$ 的平面上的应力向量 $\mathbf{t}$ 之间的关系为：

$$
\mathbf{t} = \boldsymbol{\sigma} \cdot \mathbf{n}, \tag{2.3}
$$

即采用爱因斯坦求和约定（见附录 B），$t_i = \sigma_{ij} n_j$。

### 2.1.2 附加应力张量

对于静止流体，应力等于热力学压力 $p_t$：

$$
\boldsymbol{\sigma} = -p_t \mathbf{I}. \tag{2.4}
$$

注意右端的负号。如上所述，拉应力取为正，压应力取为负。热力学压力由材料的 PVT 关系定义。该关系给出一个状态方程，将压力与材料的比体积 $V$ 及温度 $T$ 联系起来。我们将在第 3 章进一步讨论。另一方面，如果流体在运动，还必须考虑附加的应力。这就要求我们在应力张量中增加一项来加以考虑：

$$
\boldsymbol{\sigma} = -p_t \mathbf{I} + \boldsymbol{\tau}. \tag{2.5}
$$

在可压缩流动中，压力 $p_t$ 是体积应变的函数，而 $\boldsymbol{\tau}$ 与体积变化无关。对于不可压缩材料，$\boldsymbol{\tau}$ 称为附加应力张量（extra stress tensor），当运动已知时可由本构方程计算，而压力必须由动量平衡和边界条件求出。我们稍后考虑其形式。

### 2.1.3 应变速率张量

流体的一般运动涉及平移、变形和旋转。流体中一点的平移由其速度向量 $\mathbf{v}$ 定义。流体在一点处的变形和旋转取决于其速度梯度张量。采用其他一些著作（如 [287]）的约定，我们将速度梯度张量 $\mathbf{L}$ 定义为

$$
\mathbf{L} = (\nabla\mathbf{v})^{T}, \tag{2.6}
$$

其分量为

$$
L_{ij} = \frac{\partial v_i}{\partial x_j}, \tag{2.7}
$$

其中 $\nabla\mathbf{v}$ 是一个称为速度梯度的张量，其分量为

$$
(\nabla\mathbf{v})_{ij} = \frac{\partial v_j}{\partial x_i}, \tag{2.8}
$$

上标 "T" 表示转置运算。应当注意，这一定义在流变学著作中并不统一。

速度梯度张量可以分解为一个对称部分，称为应变速率（或变形速率）张量 $\mathbf{D}$，定义为

$$
\mathbf{D} = \frac{1}{2}\left(\nabla\mathbf{v} + (\nabla\mathbf{v})^{T}\right), \tag{2.9}
$$

以及一个反对称部分，称为涡量张量 $\mathbf{W}$，定义为

$$
\mathbf{W} = \frac{1}{2}\left((\nabla\mathbf{v})^{T} - \nabla\mathbf{v}\right). \tag{2.10}
$$

后文我们将在黏度建模中广泛使用应变速率张量，而涡量张量在纤维取向预测中起重要作用。

## 2.2 牛顿流体与非牛顿流体

为了对流体流动建模，特别是对注塑成型建模，我们需要附加应力张量 $\boldsymbol{\tau}$ 与应变速率张量 $\mathbf{D}$ 之间的关系。这种关系称为本构方程。

牛顿流体具有形式特别简单的本构方程：

$$
\boldsymbol{\tau} = 2\mu\mathbf{D} - \left(\frac{2}{3}\mu - \mu_d\right)(\nabla \cdot \mathbf{v})\,\mathbf{I}, \tag{2.11}
$$

其中 $\mu$ 是黏度，$\mu_d$ 是体积黏度（dilatational viscosity）。

对于理想的简单气体，体积黏度为零 [35]。此外，在不可压缩流动的情况下，$\nabla \cdot \mathbf{v} = 0$，体积黏度变得无关紧要。鉴于体积黏度在这些极端情形下没有影响，我们假定它对聚合物熔体的影响可以忽略，因此在下文中予以忽略。于是式 (2.11) 变为：

$$
\boldsymbol{\tau} = 2\mu\mathbf{D} - \frac{2}{3}\mu(\nabla \cdot \mathbf{v})\,\mathbf{I}. \tag{2.12}
$$

式 (2.12) 表明，对于牛顿流体，附加应力张量与偏量应变速率张量呈线性关系。此外，式 (2.12) 预示 $\mathrm{tr}\,\boldsymbol{\tau} = 0$，即使对可压缩流动也如此，因此纯体积变化 $\mathrm{tr}\,\mathbf{D}$ 不影响应力 $\mathrm{tr}\,\boldsymbol{\tau}$。还要注意，式 (2.12) 中的最后一项是各向同性的。我们将其视为由流体运动及其可压缩性产生的压力，记为 $p_m\mathbf{I}$。因此式 (2.12) 可写为：

$$
\boldsymbol{\tau} = 2\mu\mathbf{D} - p_m\mathbf{I}. \tag{2.13}
$$

将其代入式 (2.5)，得到

$$
\begin{aligned}
\boldsymbol{\sigma} &= -(p_t + p_m)\mathbf{I} + 2\mu\mathbf{D} \\
&= -p\mathbf{I} + 2\mu\mathbf{D}, 
\end{aligned} \tag{2.14}
$$

其中 $p = p_t + p_m$ 是某种平均压力，同时涉及状态方程和流体的运动。

对于牛顿流体，黏度在特定温度下为常数，但可随温度变化。不满足式 (2.14) 的流体称为非牛顿流体。聚合物熔体的黏度随温度和变形速率而变化，因此是非牛顿流体，必须对式 (2.14) 作某种修正。最简单的修正之一是允许黏度 $\mu$ 成为流体变形速率的函数。

## 2.3 广义牛顿流体

在上一节中，我们指出需要允许黏度是流体变形速率的函数。设 $\eta$ 表示黏度函数。我们希望定义某种关系，使 $\eta$ 依赖于变形速率。不能让 $\eta$ 直接依赖于变形速率张量 $\mathbf{D}$，因为张量的分量在不同坐标系中会发生变化，而 $\eta$ 是标量，必须在参考系变换下保持不变。

每个二阶张量都有三个独立的标量不变量，之所以如此命名，是因为它们的值与坐标旋转无关。因此，黏度函数应基于变形速率张量的不变量。对于变形速率张量，第一不变量对不可压缩流体流动恒等于零；对于剪切型流动或任何平面流动，第三不变量也为零 [35]。由于注塑成型是剪切主导的过程，我们只剩下第二不变量，记为 $II_D$。为了定义第二不变量，首先需要引入张量的双点积（或称标量积）。对于两个张量 $\mathbf{A}$ 和 $\mathbf{B}$，双点积记为 $\mathbf{A} : \mathbf{B}$，定义为：

$$
\mathbf{A} : \mathbf{B} = A_{ij} B_{ji}. \tag{2.15}
$$

张量 $\mathbf{A}$ 的第二不变量定义为：

$$
\begin{aligned}
II_A &= \mathbf{A} : \mathbf{A} \\
&= A_{ij} A_{ji}. 
\end{aligned} \tag{2.16}
$$

方便起见，对所有流动定义广义应变速率：

$$
\begin{aligned}
\dot{\gamma} &= \sqrt{2 II_D} \\
&= \sqrt{2\mathbf{D} : \mathbf{D}} \\
&= \sqrt{2\,\mathrm{tr}\left(\mathbf{D}^{2}\right)}, 
\end{aligned} \tag{2.17}
$$

它可用来定义黏度函数。在剪切流动中，$\dot{\gamma}$ 是剪切速率的大小。

当流动行为主要由黏度主导时，可以定义广义牛顿流体（GNF），其黏度允许依赖于广义应变速率：

$$
\boldsymbol{\tau} = 2\eta(\dot{\gamma})\,\mathbf{D}, \tag{2.18}
$$

其中 $\eta(\dot{\gamma})$ 称为黏度函数。

GNF 是非牛顿流体，但既无记忆性也无弹性。它适用于对剪切力主导的聚合物流动建模 [35]，例如注塑成型。

将式 (2.18) 代入式 (2.14)，得到适用于可压缩广义牛顿流体的如下关系：

$$
\boldsymbol{\sigma} = -p\mathbf{I} + 2\eta(\dot{\gamma})\,\mathbf{D}. \tag{2.19}
$$

为简洁起见，后文将 $\eta(\dot{\gamma})$ 简写为 $\eta$。

</div>

File: docs/content/docs/zh/flow-analysis/ch03-polymer-properties.md
---
title: 第 3 章：聚合物的材料性质
description: 《注塑模具流动分析》中文译文。
prev: false
next: false
head:
  - tag: script
    attrs:
      type: module
      src: /scripts/moldflow-reading-gate.js
---

<div data-moldflow-protected-content>

聚合物的物理性能在很大程度上取决于其分子结构。为了仿真注塑成型，我们需要测量性能以供仿真使用；然而，成型过程本身又会影响这些性能。加工与性能之间的关系仍是一个研究领域。事实上，这种理解的欠缺是当前仿真软件的一个主要缺陷。本书第二部分将给出推进该领域发展的一些思路。

本章将识别基本的聚合物类型并讨论其性能。我们的目标是定义仿真所需的性能。我们还将指出性能测量中导致仿真误差的一些困难。作为第二部分的序幕，我们将讨论因忽略加工对材料本身影响而在仿真中引入的误差。

## 3.1 聚合物的类型

注塑成型所用聚合物的分子结构直接影响其物理性能。就本书的目的而言，聚合物分子可视为由共价键连接单元组成的长链，沿主链还有形成支链的附加化学基团。这种结构产生了两类基本的聚合物材料：热固性塑料与热塑性塑料。

热固性材料受热时会变为流体，但随着温度升高，一种称为交联的反应使分子沿链上的支化基团彼此键合。这一过程导致刚性三维网络的形成。一旦发生交联，材料受热后不会再熔化。

热塑性材料的分子不发生交联。这类材料可通过加热变为流体，冷却时固化。而且与热固性塑料不同，只要材料不因受热发生永久性化学变化，受热变流体、冷却变固体的循环可以无限重复。

由于热固性塑料和热塑性塑料受热都会软化，两者都可用于注塑成型。但加工上有一个重要区别：对热固性塑料，模具温度高于注入材料的温度；而对热塑性塑料，模具温度低于注入材料的温度。本书聚焦于热塑性塑料。

聚合物还有一个有用的进一步分类，即无定形（非晶）材料和半结晶材料。这两类聚合物具有非常不同的特性，精确的仿真必须考虑这一点。遗憾的是，这说起来容易做起来难。

## 3.2 无定形聚合物

对聚合物而言，沿分子主链的原子间键合是柔性的，即链段可以绕键旋转。在熔融状态下，分子的活动性增强，倾向于采取缠结的、无序的构象。如果温度降低，且不存在外力，分子构象保持缠结状态，则称该材料为无定形（非晶）材料。

处于熔融状态的无定形聚合物冷却时会变成橡胶态。进一步冷却会使材料从橡胶态转变为坚硬的玻璃态材料。发生这一转变的温度称为玻璃化转变温度 $T_g$。虽然转变温度的存在可能意味着性能的突变，但无定形聚合物的性能实际上是随温度变化而逐渐改变的。在无外力的情况下，无定形聚合物在熔体冷却时保持分子缠结。然而在注塑成型中，最终性能取决于分子的取向。这取决于加工历史、冷却速率和聚合物的松弛特性。注塑制件中的分子取向有时被称为"冻结"取向。

Engels [96] 研究了注塑无定形材料的力学性能。他使用了一个考虑加工历史的屈服应力模型，发现加工历史决定了成型材料的屈服应力。Govaerts 等人 [131] 将力学模型与成型仿真代码相耦合，根据材料的温度/时间历史预测屈服应力 [131]。这些是在确定加工后最终性能方面的重大成就。遗憾的是，对于半结晶材料，此类成功仍然欠缺。

## 3.3 半结晶聚合物

无定形聚合物在熔体冷却时保持分子取向，而分子也有可能自行排列成规则的晶格形状。这类材料称为可结晶材料。这些材料在冷却后的固态中可能同时包含无定形区和结晶区，故称为半结晶材料。应当注意，这里的晶格结构并非像热固性塑料交联那样由化学键合形成。事实上，只要材料不发生化学变化，结晶区可以在反复加热和冷却循环中消失和恢复。

在无外力的情况下，从熔体冷却到固态时，半结晶材料会形成随机取向的无定形区和结晶区。各相的性能不同。因此，这些材料本质上是复合材料。其性能由材料中结晶相与无定形相的含量和取向决定。

结晶含量受冷却速率影响。一般而言，缓慢冷却会产生较高的结晶度。高冷却速率，如注塑成型中模壁附近的冷却速率，倾向于降低结晶度水平。

过去二十年间，人们对流动对结晶的影响进行了大量研究。我们将在后面的章节讨论这一点。目前只需指出：流动会促进结晶。这在注塑成型中很重要。正如我们将看到的，成型过程本身影响材料的结晶，进而影响材料性能。这给成型仿真带来了一个问题。仿真需要材料性能，然而这些性能通常是在与加工条件不同的条件下测得的。由于加工过程影响性能，使用简单测得的性能存在固有误差。解决办法是建立既能模拟过程又能模拟材料性能变化的模型。这是仿真科学的未来。在本书写作之时，尚无仿真软件能做到这一点。本书第二部分包含若干章节，给出了克服半结晶聚合物这一缺陷的一些思路。

## 3.4 仿真所需材料性能概述

正如第 1 章所述，注塑成型是一个复杂的过程。我们需要处理可压缩非牛顿流体的流动、变化的温度以及相变。进行仿真需要知道材料的某些性能，而这些材料性能在过程中会发生变化。因此，材料性能的确定并非易事。测量性能的实验室测试常常在与成型过程大不相同的条件下进行。在仿真中使用这些数据会导致固有误差。

本节定义仿真该过程所需的材料性能，讨论所做假设的一些局限，并指出可以改进的一些领域。

注塑成型仿真所需的材料性能取决于要进行的仿真类型。对于流动分析（充填、保压和冷却），需要以下性能：

- 黏度
- 比热容
- 热导率
- 不流动温度或转变温度
- PVT 数据

如果仿真软件的用户还想模拟收缩与翘曲，则需要额外的性能，例如：

- 弹性模量
- 剪切模量
- 热膨胀系数

某些仿真软件还可能需要针对软件供应公司自行开发的特定模型的专门数据。下面我们讨论当前可用的仿真软件所使用的这些材料性能。

## 3.5 黏度

仿真的一个重要性能是材料的黏度。为定义这一性能，设想处于固定温度的流体被约束在相距 $H$ 的两块平板之间。设下板静止，上板由于施加力 $F_x$ 而以恒定速度 $v_x$ 沿 $x$ 方向运动，如图 3.1 所示。这种流动称为稳态（或简单）剪切流动，在注塑成型中很重要，因为其中的流动可用窄缝中的流动来近似。作用于上板的剪应力 $\tau_{zx}$ 为

<img src="/images/flow-analysis/fig-3-1.png" alt="图 3.1：稳态简单剪切流动" loading="lazy" decoding="async" />

*图 3.1：稳态简单剪切流动*

$$
\tau_{zx} = \frac{F_x}{A},
$$

其中 $A$ 是平板的面积。

1687 年，艾萨克·牛顿提出，对于此类流动，"在其他条件相同的情况下，由液体各部分缺乏滑润性所引起的阻力，与液体各部分彼此分离的速度成正比。"黏度就是这种"缺乏滑润性" [362]。用 $\eta$ 表示黏度，这意味着

$$
\begin{aligned}
\tau_{zx} &= \eta \frac{v_x}{H} \\
&= \eta \frac{d v_x}{d z} \\
&= \eta \dot{\gamma}_{zx}, 
\end{aligned} \tag{3.1}
$$

其中 $\dot{\gamma}_{zx}$ 称为剪切速率。对于更复杂的流动，必须借助张量量，因此有

$$
\boldsymbol{\tau} = \eta \dot{\boldsymbol{\gamma}}. \tag{3.2}
$$

$\eta$ 为常数的流体称为牛顿流体。不过 $\eta$ 也可能依赖于压力或温度；若非如此，这些流体就是非牛顿流体。熔融聚合物通常表现出剪切变稀行为，即黏度随材料受剪切而降低。因此聚合物是非牛顿流体。而且它们是黏弹性的，即同时表现出黏性和弹性。特别是，黏弹性材料在受应力作用时表现出随时间变化的应变。黏弹性对翘曲以及成型材料性能的计算很重要。我们将在 5.9.1.2 节和第 13 章再回到这一问题。

## 3.6 黏度建模

本节讨论黏度与仿真相关的各个方面，特别是考察温度、剪切速率和压力对黏度的影响。

由于剪切变稀效应，对式 (3.2) 进行修正，使黏度依赖于剪切速率：

$$
\boldsymbol{\tau} = \eta(\dot{\gamma})\,\dot{\boldsymbol{\gamma}}, \tag{3.3}
$$

其中 $\eta(\dot{\gamma})$ 称为黏度函数，$\dot{\gamma}$ 是由式 (2.17) 定义的广义应变速率。式 (3.3) 定义了 2.3 节介绍的广义牛顿流体。

### 3.6.1 黏度函数

注塑成型仿真可使用多种黏度函数。最常用的有：幂律模型、Carreau 模型和 Cross 模型。

### 3.6.2 幂律模型

幂律模型发展于 20 世纪 20 年代 [362]，也称 Ostwald-de Waele 模型。它令黏度正比于剪切速率的某个幂次，形式为

$$
\eta = m \dot{\gamma}^{\,n-1}, \tag{3.4}
$$

其中 $m$ 和 $n$ 为常数。当 $m = \mu$ 且 $n = 1$ 时，得到牛顿流体的关系式，即式 (2.14)。聚合物熔体表现出剪切变稀行为，即黏度随剪切速率增大而减小。因此对聚合物熔体，常数 $n \le 1$。对式 (3.4) 两边取对数，得

$$
\log \eta = (n - 1)\log \dot{\gamma} + \log m. \tag{3.5}
$$

$\log \eta$ 对 $\log \dot{\gamma}$ 作图表明该关系是线性的。在高剪切速率下，常数 $m$ 和 $n$ 可容易地由实验确定，幂律模型能够表征聚合物熔体在高剪切速率区的行为。注塑成型常被认为是高剪切速率过程。然而，重要的是要考虑所研究的过程阶段。充填阶段常有高剪切速率，但在保压阶段剪切速率可能很低。更有甚者，当充填模式不平衡时，充填阶段也可能出现低剪切速率。图 3.2 给出了这样一个例子。

<img src="/images/flow-analysis/fig-3-2.png" alt="图 3.2：在非平衡流动中，制件的某些区域可能处于低剪切速率和高压力的保压阶段，而流动前沿附近的材料则处于低压力和高剪切速率状态" loading="lazy" decoding="async" />

*图 3.2：在非平衡流动中，制件的某些区域可能处于低剪切速率和高压力的保压阶段，而流动前沿附近的材料则处于低压力和高剪切速率状态*

### 3.6.3 Carreau 模型

Carreau 模型（见 Bird 等人 [35]）为

$$
\frac{\eta - \eta_{\infty}}{\eta_0 - \eta_{\infty}} = \left[1 + (\lambda\dot{\gamma})^{2}\right]^{\frac{n-1}{2}}, \tag{3.6}
$$

其中 $\eta_0$ 是零剪切速率黏度，$\eta_{\infty}$ 是上限牛顿黏度，$\lambda$ 是时间常数，$n$ 是幂律指数。该模型在关联实验黏度数据方面很成功。当 $\eta_{\infty} = 0$ 且剪切速率很高时，该模型退化为幂律模型，其中 $m = \eta_0 \lambda^{n-1}$。

### 3.6.4 Cross 模型

Cross 模型 [72] 的形式为

$$
\eta = \frac{\eta_0}{1 + (\eta_0 \dot{\gamma}/\tau^{*})^{1-n}}, \tag{3.7}
$$

它结合了牛顿区和幂律剪切变稀区。当 $\dot{\gamma} \to 0$ 时，它给出零剪切速率黏度 $\eta_0$；在高剪切速率下，它给出幂律行为。在式 (3.7) 中，$\tau^{*}$ 是与牛顿行为向幂律行为转变处剪应力有关的常数，$n$ 是幂律指数，是剪切变稀程度的度量。

在 Carreau 模型与 Cross 模型的比较中，Hieber 和 Chiang [153] 发现 Cross 模型对剪切速率依赖性的拟合更好。因此 Cross 模型在商业仿真中被广泛采用。

### 3.6.5 温度效应的引入

上述黏度函数假定熔体处于某一特定温度。在注塑成型中，温度从熔体温度变化到模壁温度。因此，仿真需要包含温度的黏度函数。

聚合物是黏弹性材料，同时依赖于温度和时间。虽然大多数商业仿真不显式考虑黏弹性效应，但它们确实采用了黏弹性理论中的温度效应。其基本思想称为时温等效（时温叠加）原理。

对许多聚合物而言，温度 $T$ 下黏度的对数曲线可由温度 $T_0$ 下的曲线，沿对数时间轴平移 $\log a_T(T)$ 的量得到。这假定了热流变简单性，即松弛机制中涉及的所有分子机制具有相同的温度依赖性。

时温平移因子 $a_T(T)$ 已由 WLF（Williams-Landel-Ferry）方程拟合（Williams 等人 [119, 402]）：

$$
\log a_T = \frac{-C_1^{g}\,(T - T_g)}{C_2^{g} + T - T_g}, \tag{3.8}
$$

其中 $C_1^{g}$ 和 $C_2^{g}$ 为常数，$T_g$ 是玻璃化转变温度。WLF 方程虽然本质上是经验的，但具有基于 Ferry [119] 所述自由体积概念的理论依据。起初，人们认为常数 $C_1^{g}$ 和 $C_2^{g}$ 对所有聚合物是普适的，当选择 $T_g$ 作为参考温度时，$C_1^{g} = 17.44$，$C_2^{g} = 51.6\ \mathrm{K}$。在仿真中，"普适值"只应在缺乏实验数据时使用。如果有 $a_T$ 的实验数据，可以使用任意参考温度 $T_0$ 代替 $T_g$，并将式 (3.8) 改写为

$$
\log a_T = \frac{-C_1^{0}\,(T - T_0)}{C_2^{0} + T - T_0}. \tag{3.9}
$$

WLF 方程广泛适用于温度范围 $T_g < T < T_g + 100$（°C 或 K）内的无定形聚合物。对于更高温度，或 $T_g$ 不适用的情况，Arrhenius 方程可能更合适 [356]，其形式为

$$
\log a_T = \frac{E_a}{R_g}, \tag{3.10}
$$

其中 $E_a$ 是活化能，$R_g$ 是气体常数。读者应注意，在近期文献中，Arrhenius 方程也称为 Andrade 方程。

仿真中常用的黏度模型是 Cross-WLF 模型，其形式为

$$
\eta = \frac{\eta_0}{1 + (\eta_0 \dot{\gamma}/\tau^{*})^{1-n}}, \tag{3.11}
$$

其中

$$
\eta_0 = D_1 \exp\left(\frac{-C_1^{0}\,(T - T_0)}{C_2^{0} + T - T_0}\right), \tag{3.12}
$$

$D_1$ 为常数。

### 3.6.6 固化问题

上一节讨论的温度效应适用于材料处于高温熔融状态的情形。在注塑成型及大多数其他成型过程的仿真中，需要考虑材料固化时的黏度。遗憾的是，这并不容易。黏度通常在毛细管黏度计中由实验测定。在这些实验中，随着熔体温度降低，黏度升高。然而，随着黏度升高，熔体温度会因黏性耗散而上升。因此，尽管仪器可能指示某一温度，实际熔体温度可能因黏性耗散而更高。

对无定形材料，黏度的温度敏感性取决于玻璃化转变温度与加工温度之差，可能对温度很敏感。然而，半结晶材料在温度降低时黏度会出现非常陡峭的上升。这种突然上升无法被上述任何温度相关模型所捕捉。我们将在 5.3.5 节进一步讨论这一问题。

## 3.7 热性能

注塑成型过程中的传热需要关注三种现象：

- 由进入熔体引起的对流
- 从熔体经模具传向冷却水道的传导
- 熔体流入型腔时因变形产生的剪切热

对于进入模具的对流，关键性能是熔体的比热，它是一定体积熔体热含量的度量。熔体向冷却水路的传导需要熔体的热导率以及模具的热导率。材料的剪切加热是熔体黏度和变形速率的函数。

### 3.7.1 比热容

材料的比热容是使材料温度升高所需能量的度量，反之，也是给定温度下材料所含能量的度量。对于进入模具的对流，控制进入模具热量的关键性能是比热容。为定义它，设有一团材料，向其加入热量 $Q$，使其温度升高 $\Delta T$。该物体的平均热容记为 $\bar{C}$，定义为热量变化与温度变化之比：

$$
\bar{C} = \frac{Q}{\Delta T}. \tag{3.13}
$$

物体在某一特定温度下的热容 $C$ 定义为当温差趋于零时 $\bar{C}$ 所趋近的极限：

$$
C = \lim_{\Delta T \to 0} \frac{Q}{\Delta T}. \tag{3.14}
$$

比热容定义为单位质量材料的热容。比热的单位是焦耳每千克开尔文（J/kg·K）。比热容可在定容或定压条件下测量，分别记为 $c_v$ 或 $c_p$。

**表 3.1 某些聚合物和金属的比热**

| 材料 | 比热 (J/kg·K) |
|---|---|
| ABS | 1300 |
| PA66 | 1700 |
| 聚碳酸酯 | 1300 |
| 聚乙烯 | 2300 |
| 聚丙烯 | 1900 |
| 聚苯乙烯 | 1300 |
| 钢 (AISI 1020) | 460 |
| 钢 (AISI P20) | 460 |

由于定容测量中加热样品时容器承受很大应力，$c_p$ 的使用更为普遍。

在仿真中，比热用于计算充填、保压和冷却期间熔体向模具冷却系统散失的热量。它还用于计算熔体流经流道系统和型腔时由黏性耗散产生的热量。材料固化时可能产生额外的热量（潜热），尤其是对半结晶材料。仿真程序常常忽略这一点，因为它需要显式计算结晶过程。

一般而言，聚合物的比热远高于金属。表 3.1 列出了一些常用聚合物 [311] 和注塑用钢材 [247] 的数值。虽然金属的比热低于聚合物，但需要从模具中移走的热量由比热与密度的乘积 $\rho c_p$ 决定。不过钢材的密度约比聚合物高一个数量级。

### 3.7.2 热导率

热导率是材料导热能力的度量。热导率高的材料用于将热量从热源引走，热导率低的材料是绝缘体。在成型仿真中，需要模具和聚合物的热导率。

更正式地说，设想一块厚度为 $\Delta x$ 的材料板，一侧温度为 $T$，另一侧温度为较高的 $T + \Delta T$，如图 3.3 所示。设 $\Delta Q$ 为时间 $\Delta t$ 内流过横截面积 $A$ 的热量。则流过横截面的平均热流为 $\Delta Q/\Delta t$。实验确定，平均热流速率与面积和温差成正比，与板厚成反比：

<img src="/images/flow-analysis/fig-3-3.png" alt="图 3.3：热导率的定义" loading="lazy" decoding="async" />

*图 3.3：热导率的定义*

$$
\frac{\Delta Q}{\Delta t} \propto A \frac{\Delta T}{\Delta x}. \tag{3.15}
$$

引入正比例常数 $k$，有

$$
\frac{\Delta Q}{\Delta t} = -k A \frac{\Delta T}{\Delta x}, \tag{3.16}
$$

取极限 $\Delta x \to 0$、$\Delta t \to 0$，得到

$$
\frac{dQ}{dt} = -k A \frac{dT}{dx}. \tag{3.17}
$$

式 (3.17) 定义了材料的热导率，记为 $k$。热导率的单位是焦耳每米秒开尔文（J/m·s·K），即瓦特每米开尔文（W/m·K）。

**表 3.2 聚合物和金属的热导率**

| 材料 | 热导率 (W/m·K) |
|---|---|
| ABS | 0.25 |
| PA 66 | 0.3 |
| 聚丙烯 | 0.60 |
| 聚苯乙烯 | 0.14 |
| 铝 | 250 |
| 铜 | 401 |
| 钢 (AISI 1020) | 51.9 |
| 钢 (AISI P20) | 51.9 |

作为复杂的材料，聚合物的热导率随温度、结晶度和分子取向而变化。聚合物的热导率一般较低，而金属的导热性强得多，热导率很高。表 3.2 给出了一些例子。随着热导率降低，实验误差成为问题。由于数值很低，热导率对聚合物而言是一种难以测量的性能。热传导中与仿真相关的最重要方面是傅里叶定律，它可以由式 (3.17) 两边除以 $A$ 并将导数推广而得到：

$$
\mathbf{q} = -k \nabla T, \tag{3.18}
$$

其中 $\mathbf{q}$ 是局部热通量向量。大多数仿真软件会假定 $k$ 为标量。这将在 5.3.4 节和 11.4 节中讨论。

## 3.8 热力学关系

成型仿真需要若干热力学性能。这些性能由材料的状态方程获得，通常称为 PVT 数据。

状态方程联系压力 $p$、比体积 $\hat{V}$ 和温度 $T$ 这三个变量 [326]。对任何材料，状态方程可写为如下形式：

$$
f(p, \hat{V}, T) = 0. \tag{3.19}
$$

### 3.8.1 膨胀率与压缩率

给定任意两个变量，第三个可由状态方程求得。特别地，可以写成

$$
\hat{V} = g(p, T), \tag{3.20}
$$

其中 $g$ 是某个函数。将函数 $g$ 作图，得到如图 3.4 所示的 PVT 曲面。设想温度为 $T_a$ 的材料在压力保持恒定时发生温度变化。随后的体积变化是多少？这可以由图 3.4 回答，图中表示为从点 a 到点 b 的变化。温度从 $T_a$ 变到 $T_a + \Delta T$ 引起的体积变化等于 $g(p_a, T_a + \Delta T) - g(p_a, T_a)$。因此，温度变化过程中体积的平均变化为

<img src="/images/flow-analysis/fig-3-4.png" alt="图 3.4：PVT 曲面" loading="lazy" decoding="async" />

*图 3.4：PVT 曲面*

$$
\begin{aligned}
\frac{\Delta \hat{V}}{\Delta T} &= \frac{g(p_a, T_a + \Delta T) - g(p_a, T_a)}{\Delta T} \\
&= \frac{\hat{V}(p_a, T_a + \Delta T) - \hat{V}(p_a, T_a)}{\Delta T}. 
\end{aligned} \tag{3.21}
$$

取极限 $\Delta T \to 0$，得到材料体积的瞬时变化，记为

$$
\left(\frac{\partial \hat{V}}{\partial T}\right)_p \tag{3.22}
$$

其中下标 $p$ 表示压力恒定。

材料的体膨胀系数 $\beta$ 定义为

$$
\beta = \frac{1}{\hat{V}}\left(\frac{\partial \hat{V}}{\partial T}\right)_p, \tag{3.23}
$$

单位为开尔文的倒数（K⁻¹）。体膨胀系数也称为材料的膨胀率。

现在考虑保持温度恒定时压力变化引起的体积变化。这在图 3.4 中表示为从点 b 移动到点 c。压力变化引起的体积平均变化为

$$
\begin{aligned}
\frac{\Delta \hat{V}}{\Delta p} &= \frac{g(p_a + \Delta p, T_b) - g(p_a, T_b)}{\Delta p} \\
&= \frac{\hat{V}(p_a + \Delta p, T_b) - \hat{V}(p_a, T_b)}{\Delta p}. 
\end{aligned} \tag{3.24}
$$

同样，令 $\Delta p \to 0$，得到材料体积的瞬时变化，记为

$$
\left(\frac{\partial \hat{V}}{\partial p}\right)_T. \tag{3.25}
$$

等温压缩系数 $\kappa$ 定义为

$$
\kappa = -\frac{1}{\hat{V}}\left(\frac{\partial \hat{V}}{\partial p}\right)_T, \tag{3.26}
$$

其中负号表示体积随压力增大而减小。等温压缩系数的单位是平方米每牛顿（m²·N⁻¹）。

## 3.9 压力-体积-温度（PVT）数据

对于热塑性聚合物，状态方程的形式为 $\hat{V} = \hat{V}(p, T)$，通常以 PVT 图的形式提供，给出比体积作为 $p$ 和 $T$ 的函数。常用的方程是 Tait 方程（van Krevelen [380]，Zoller 等人 [432]，Zoller 和 Fakhreddine [433]）：

$$
\hat{V}(p, T) = \hat{V}_0(T)\left[1 - C \ln\left(1 + \frac{p}{B(T)}\right)\right] + \hat{V}_t(p, T), \tag{3.27}
$$

其中 $C = 0.0894$ 为常数，被认为是普适的。$\hat{V}_0(T)$ 由下式给出

$$
\hat{V}_0(T) = \begin{cases} b_{1(s)} + b_{2(s)}(T - b_5), & \text{若 } T \le T_{\mathrm{trans}} \\ b_{1(m)} + b_{2(m)}(T - b_5), & \text{若 } T > T_{\mathrm{trans}} \end{cases} \tag{3.28}
$$

其中下标 (s) 和 (m) 分别表示聚合物的固态和熔融态。$B(T)$ 由下式给出

$$
B(T) = \begin{cases} b_{3(s)} \exp\left[-b_{4(s)}(T - b_5)\right], & \text{若 } T \le T_{\mathrm{trans}} \\ b_{3(m)} \exp\left[-b_{4(m)}(T - b_5)\right], & \text{若 } T > T_{\mathrm{trans}} \end{cases} \tag{3.29}
$$

对于无定形聚合物，$\hat{V}_t(p, T) = 0$；对于半结晶聚合物，

$$
\hat{V}_t(p, T) = \begin{cases} b_7 \exp\left[b_8(T - b_5) - b_9 p\right], & \text{若 } T \le T_{\mathrm{trans}} \\ 0, & \text{若 } T > T_{\mathrm{trans}} \end{cases} \tag{3.30}
$$

其中转变温度 $T_{\mathrm{trans}}$ 假定为压力的线性函数，即

$$
T_{\mathrm{trans}} = b_5 + b_6 p. \tag{3.31}
$$

给定 PVT 数据 $\hat{V} = \hat{V}(p, T)$，可对其微分以求得 3.8.1 节讨论的膨胀系数和压缩系数。由于密度是比体积的倒数，PVT 图还给出任意压力和温度下的密度。

## 3.10 纤维取向

纤维取向分析旨在确定混入聚合物中纤维的取向。相关模型将在第 4 章和第 7 章讨论。

最简单的模型需要知道聚合物中纤维的含量。这以重量分数或体积分数表示。还可能需要纤维的长径比。

纤维重量分数 $W_f$ 定义为

$$
W_f = \frac{w_f}{w_c} = \frac{\rho_f v_f}{\rho_c v_c}, \tag{3.32}
$$

其中 $w_f$ 是纤维的重量，$w_c$ 是复合材料的重量，$\rho_f$ 是纤维的密度，$\rho_c$ 是复合材料的密度，$v_f$ 是纤维的体积，$v_c$ 是复合材料的体积。对于工业材料，重量分数通常以百分比给出。

纤维体积分数 $\varphi$ 定义为

$$
\varphi = \frac{\rho_c}{\rho_f} W_f. \tag{3.33}
$$

长径比 $a_R$ 定义为纤维长度除以其直径。

## 3.11 收缩与翘曲

对于收缩与翘曲，我们需要：

- 1 和 2 方向上的线膨胀系数
- 1 和 2 方向上的弹性模量
- 泊松比
- 剪切模量

这些性能在 Shames [330] 等固体力学基础教材中有论述。为完整起见，并为后续章节（其中将利用加工效应对这些性能建模）做准备，我们在此作简要讨论。

我们已经讨论了体膨胀系数，式 (3.23)，它告诉我们体积随温度变化的关系。对于非常简化的收缩与翘曲分析，这也许就足够了。在这种情况下，线膨胀系数约为体膨胀系数的 1/3。然而一般来说，成型制件表现出各向异性效应，即线膨胀系数在三个正交方向上各不相同。由于注塑制件常为薄壁件，若定义坐标系使 3 坐标轴沿厚度方向，则所需的线膨胀系数是 1 和 2 方向上的。$i$ 方向上的线膨胀系数定义为

$$
\alpha_i = \frac{1}{x_i} \frac{d x_i}{dT}, \quad \text{其中 } i \in \{1, 2\}, \tag{3.34}
$$

尽管指标 $i$ 重复出现，但此处不求和。对弹性模量也可作类似说明。式 (3.26) 给出了材料受均匀载荷时的体积变化。但注塑材料的模量也表现出各向异性。采用与上述类似的坐标系，可以谈论三个方向上的模量。取决于分析类型，$E_1$ 和 $E_2$ 的值可能就足够了。弹性模量，常称杨氏模量或拉伸模量，定义为所关注方向上应力与应变之比：

$$
E_i = \frac{\sigma_i}{\varepsilon_i}, \quad \text{其中 } i \in \{1, 2\}, \tag{3.35}
$$

尽管指标 $i$ 重复出现，但此处不求和。

泊松比与这样一个观察到的效应相关：当沿给定方向施加拉伸力拉伸材料样品时，样品在垂直于拉伸力的方向（或多个方向）上宽度收缩。反之，如果压缩材料样品，则在垂直于压缩力的方向上宽度增加。

剪切模量或称刚性模量 $G$，是材料在剪切下行为的度量。它定义为剪应力与剪应变之比。假设如上所述的三个正交方向，有

$$
G_{ij} = \frac{\tau_{ij}}{\gamma_{ij}}. \tag{3.36}
$$

同样，尽管指标重复出现，此处不求和。

## 附录：Moldflow UDB 材料数据的组成与解读

**编辑补充，非本书译文。** 本附录把本章所说的“材料性能”同 Moldflow 用户数据库（UDB）中可见的数据层次对应起来。应先区分两件事：Autodesk 帮助说明的是应用界面和分析所需的属性类别，例如可在个人数据库中建立多个牌号 [U1]；本地解析日志 `udb-parsing-log.md` 则只给出一个文件样本中 tcode 与数据的经验对应。后者有助于阅读和审计，却不是公开的二进制格式说明，也不能推出任何 tcode 在所有版本、所有牌号中都存在或含义不变。

日志样本的文件含 33 个牌号。被展开的记录是一个未填充的 ABS 牌号，记录中有 108 个 tcode。解析过程显示内容已被解压并读取为项目集合，但这只描述此次解码结果，不能据此断言其压缩格式或 UDB 的封装规范。一个 UDB 记录也不是一张普通数据表：它可同时保存标识文字、标量、随温度变化的曲线、模型拟合参数、模型选择项、推荐加工窗口，以及来源和完整性元数据。下表中“样本 tcode”均是对该日志的经验归类，破折号不是缺项结论。

| 数据组 | 样本 tcode 与记录形态 | 与分析及官方资料的关系 | 解读边界 |
|---|---|---|---|
| 身份与分类 | 牌号名、供应商、聚合物族、材料结构等文字；1930、1991、1994、1995、1999 | 用于辨认牌号和材料类别，个人数据库也可含多个牌号 [U1] | 身份文字不是性能模型，也不保证能替代供应商数据表。 |
| 黏度 | 1310、1313、1325、1550、1553；选择项、Cross-WLF 拟合参数、另一组二阶数据、温度标量 | 流动分析以黏度模型描述剪切速率、温度和压力影响 [U2] | 1313 在此样本被读作 Cross-WLF 参数，1325 是另一组拟合数据；不能把两者推广为固定的全库字段表。 |
| 热性能 | 1140、1240；温度, 比热或导热率, 第三列的曲线行 | 比热和热导率用于充填、保压、冷却的热计算 [U3] | 曲线比单一“典型值”更接近求解需要。第三列 `w` 的含义在日志中未获证实，不能说它是物理密度或测量权重。 |
| pvT 与密度 | 1004 的双域 Tait 拟合，1000、1001 的密度标量 | pvT 用于压力, 比体积, 温度的关系，尤其影响保压 [U4] | 密度标量和 Tait 拟合不可互相替代，适用温压范围仍须查数据来源。 |
| 力学 | 1602、1670、1702；各向弹性常数、平均模量、横观各向同性 CTE | 翘曲所需的弹性、泊松比、剪切和热膨胀性质属于官方机械属性类别 [U5] | 无应力应变曲线不等于没有力学信息，只表示该样本该曲线为空。 |
| 加工建议 | 1800、1808、11002、11108、1801、1504、1804、1806；熔体和模温窗口、上限、顶出温度、剪应力和剪切速率限值 | 官方把推荐加工条件与材料属性并列管理 [U8] | 这是工艺建议或限制，不是由求解器自动验证的成型方案。 |
| 收缩与取向 | 4003、4010、4105；622、623、638、3622、3624、3626、3653 至 3656 | 收缩数据和纤维或填料相关输入服务于收缩, 翘曲及取向模型 [U6][U7] | 它们可包括模型选择项和校准参数，不能仅按名称把每个数都当作可直接量测的材料常数。 |
| 来源与质量 | 1933 至 1935、1940 至 1945、1890、1633，以及日期、状态等文字 | 官方按充填, 保压, 翘曲所需数据评估材料数据质量 [U9] | 完整性标志和补充字段是数据治理信息，不是对预测精度的认证。 |

### 从一个样本读出什么

该 ABS 样本的 1313 记录给出 7 个 Cross-WLF 数：$n=0.3214$，$\tau^*=36950\ \mathrm{Pa}$，$D_1=1.818\times10^{12}\ \mathrm{Pa\cdot s}$，$D_2=373\ \mathrm{K}$，$D_3=0\ \mathrm{K/Pa}$，$A_1=26$，$\widetilde{A}_2=51.6\ \mathrm{K}$。日志将最后一项标作 `A2~`。其中 373 K 约为 99.9 °C。另有 1550 为 398.15 K，即 125.0 °C，1553 为 418.15 K，即 145.0 °C。它们说明记录可把本章 3.6 节的模型参数与转变或不流动相关温度并存，而不是只保存一条黏度曲线。可是 $D_3=0$ 不能证明压力对真实材料黏度没有影响，也不能证明程序完全未考虑压力物理，只能说明这一样本中该参数为零。

热数据表现为曲线。1140 的 12 个比热点覆盖约 323.1 至 523.1 K，已列出的值从 1458 J/(kg·K) 起；1240 的 12 个导热率点覆盖约 315.1 至 536.1 K，已列出的值从 0.167 W/(m·K) 起。每行的第三列在比热中出现 -0.3333，在导热率中出现 0，日志没有给出可靠字段定义，故只能称为附随列。它既不能被自信地解释为物理密度，也不能被自信地解释为测量加权。

1004 记录给出 13 个双域 Tait 参数：熔融组为 $b_{1m}$ 至 $b_{4m}$，固态组为 $b_{1s}$ 至 $b_{4s}$，并共享 $b_5$ 至 $b_9$；其中 $b_5=366.03\ \mathrm{K}$，约 92.9 °C。同一记录还有 1000 的熔体密度 943.8263 kg/m³ 和 1001 的固体密度 1054.081 kg/m³。它正好对应本章 3.9 节的要点：密度是状态关系的一种派生读法，但单点密度并不等同于覆盖温度和压力的 pvT 拟合。

力学部分的 1602 给出 $E_1=E_2=2.24\times10^9\ \mathrm{Pa}$，即 2.24 GPa，泊松比约 0.392，$G_{12}=8.046\times10^8\ \mathrm{Pa}$；1670 同为 2.24 GPa，1702 为两项约 $8.0\times10^{-5}$ 的 CTE 数据。它们与本章 3.11 节的模量、泊松比、剪切模量和热膨胀系数相接，但不能据一个未填充 ABS 的数值代表其他 ABS 或填充材料。

加工组中，1800 的推荐熔体温度为 493.15 至 533.15 K，即 220 至 260 °C，1808 的推荐模温为 333.15 至 353.15 K，即 60 至 80 °C；11002 为 513.15 K，即 240 °C，11108 为 343.15 K，即 70 °C。1801、1504、1804、1806 分别记录绝对最高熔体温度、顶出温度、最大剪应力和最大剪切速率。这样的窗口能帮助设置分析条件，却不应被误读为材料本构方程。

### 选择项、默认值与未知项

日志将 4003 读作 Midplane/DD 收缩模型选择，4010 读作 3D 收缩模型选择，并把 4105 标为平均名义收缩，值为 0.5234914。最后一项的单位和标度在现有证据中未知，不能把它直接当成应变或百分比。622、623、638 与 3622、3624、3626、3653 至 3656 被日志归入 2D 或 3D 纤维取向相关的交互、闭合、扩散和选项参数。即使这个未填充牌号带有这些已存储的选择项或参数，也不能证明它实际含增强纤维，更不能证明某个取向或增强模型已在分析中启用。

相同的谨慎也适用于零、空白和缺失。数值 0 是已存储的零值，空字符串是已存储的空文本，字段缺席则是未在该记录中出现，三者不能混为一谈。样本中拉伸和压缩应力应变曲线为空，不能据此删去其他力学输入。样本未展示结晶参数，也不能推出 UDB 不支持结晶相关数据，或其他牌号不会有此类参数。

1933、1934、1935 的值均为 1，1940 至 1945 则为若干数组，1890 列出被标为补充的 tcode，1633 的来源文字提到 pvT 和机械“Supplemental”。这些可用于追踪数据覆盖和来源线索，但 1933=1 不能被擅自对应为 Gold 或任何等级枚举。1890 中同时出现 pvT 和机械项目，说明“补充”可能跨性质组，不能仅凭常见数值范围就做物理有效性确认。日志末尾的“典型范围内”也只是该解析流程的检查结果，不等于实验验证或预测误差保证。

### 与本章分析流程的连接

官方质量指标所考虑的数据组把本章的性质章节连成一条链：充填指标考虑黏度、比热和热导率；保压指标包含 pvT 以及充填评级；翘曲指标包含机械和收缩数据以及保压评级 [U9]。这描述的是材料数据质量的评价范围，而非求解器对每一分析的强制依赖关系。因而审阅 UDB 时，较好的问题不是“这个牌号是否有一份完整数据表”，而是“针对本次充填、保压、冷却或翘曲分析，所选模型的曲线、拟合、选择项、单位、适用范围和来源是否足够”。不同牌号的字段组合会不同，缺少某一可见字段不应自动被判为数据不全，也不应以默认值替代实验和供应商资料的审查。

### 资料来源

- [L1] 本地解析记录，`udb-parsing-log.md`：第 1--10 行说明样本与范围，第 14--99 行列出性质数据，第 101--125 行列出来源和完整性元数据，第 130--144 行列出未知项与范围检查。
- [U1] Autodesk, [在个人数据库中使用多个材料牌号](https://help.autodesk.com/cloudhelp/2024/ENU/MoldflowAdviser-CLC-Tutorials/files/Introductory-tutorials/Work-with-materials/MFLO_SETUP_PERSONAL_DB_TUTORIAL.html)。
- [U2] Autodesk, [Rheological properties](https://help.autodesk.com/cloudhelp/2019/ENU/MoldflowInsight-Materials/files/GUID-49D9113E-EABB-48F3-81DD-7F4973C30627.htm)。
- [U3] Autodesk, [Thermal properties](https://help.autodesk.com/cloudhelp/2019/ENU/MoldflowInsight-Materials/files/GUID-364A6369-10E5-4F15-9EA0-501A2E17F40E.htm)。
- [U4] Autodesk, [pvT properties](https://help.autodesk.com/cloudhelp/2019/ENU/MoldflowInsight-Materials/files/GUID-3086CA60-A260-40D0-8493-D83513CF46C8.htm)。
- [U5] Autodesk, [Mechanical properties](https://help.autodesk.com/cloudhelp/2015/ENU/MoldflowInsight/files/GUID-A3919725-0E30-46D8-A748-B2F06D1E4D52.htm)。
- [U6] Autodesk, [Filler properties](https://help.autodesk.com/cloudhelp/2019/ENU/MoldflowInsight-Materials/files/GUID-443EFEE9-C26E-4992-8DF8-3DB30EBEE842.htm)。
- [U7] Autodesk, [Shrinkage properties](https://help.autodesk.com/cloudhelp/2019/ENU/MoldflowInsight-Materials/files/GUID-38A4B614-D42E-49FE-936C-0B466FBFBB62.htm)。
- [U8] Autodesk, [Processing properties](https://help.autodesk.com/cloudhelp/2019/ENU/MoldflowInsight-Materials/files/GUID-E6285D6F-1156-4FB9-A329-4EAA91660F38.htm)。
- [U9] Autodesk, [Material data quality](https://help.autodesk.com/cloudhelp/2019/ENU/MoldflowInsight-Materials/files/GUID-09E40A5A-B52E-4878-B333-AE2CD1FB7D08.htm)。

上述官方页面版本为 2015、2019 和 2024 年，能够佐证应用层面的属性类别和分析依赖关系，不构成对 2027 年 UDB 二进制模式的验证。所阅公开帮助中未找到二进制模式说明，这也不能证明该说明不存在。

</div>
